Repository: Choikichang/CONSTRUCT-RAGO

<div align="center">

# CONSTRUCT-RAG 🏗️

**Contrastive Sentence Training & Retrieval Using Chunk block-based Text for RAG**
</div>

## 🌟 소개 (한국어)

CONSTRUCT-RAG는 한국어와 같은 저자원 언어에서 건설 분야 문서를 위한 검색 증강 생성(RAG) 시스템의 성능을 향상시키는 혁신적인 프레임워크입니다. 대형 언어 모델(LLM)은 추론 능력이 뛰어나지만 한국어와 같은 저자원 언어, 특히 건설 분야에서는 할루시네이션 문제와 정확도 한계가 있습니다.

이 연구는 대조적 문장 생성(CSG)과 문장 블록 임베딩(SBE)을 통합하여 검색 정확도와 응답 생성을 크게 개선했습니다. 우리의 접근 방식은 10달러 미만의 비용으로 고품질 임베딩 모델을 구축하여, OpenAI의 text-embedding-3-large보다 17% 향상된 검색 성능을 달성했습니다.

### 성과
- **검색 정확도**: Top-1 검색 정확도 69.32% 달성
- **응답 정확도**: BERTScore 94.51%, LLM-as-a-Judge 평가에서 61.99% 정확도 달성
- **경량화된 모델**: 443MB 크기의 모델로 저자원 환경에서도 효율적 실행

### 데이터셋
- **KorConNLI**: 한국어 건설 표준 시방서에서 추출한 5,666개 문장 쌍으로 구성된 학습 데이터셋
- **테스트 데이터셋**: 한국 토지주택공사(LH) 건설 시방서에서 생성한 1,255개 질문-답변 쌍

## 🌐 Introduction (English)

CONSTRUCT-RAG is an innovative framework designed to enhance Retrieval-Augmented Generation (RAG) performance for construction domain documents in low-resource languages like Korean. While Large Language Models (LLMs) demonstrate excellent reasoning capabilities, they suffer from hallucination issues and accuracy limitations in low-resource languages, particularly in specialized domains like construction.

Our research integrates Contrastive Sentence Generation (CSG) and Sentence Block Embedding (SBE) to significantly improve retrieval accuracy and response generation. Our approach builds high-quality embedding models for less than $10, achieving retrieval performance that outperforms OpenAI's text-embedding-3-large by 17%.

### Achievements
- **Retrieval Accuracy**: Achieved 69.32% top-1 retrieval accuracy
- **Answer Accuracy**: Achieved 94.51% BERTScore and 61.99% accuracy in LLM-as-a-Judge evaluation
- **Lightweight Model**: 443MB model size enables efficient execution in resource-constrained environments

### Datasets
- **KorConNLI**: Training dataset consisting of 5,666 sentence pairs extracted from Korean Construction Standard Specifications
- **Test Dataset**: 1,255 question-answer pairs generated from Land and Housing Corporation (LH) construction specifications

## 🚀 주요 기능 / Key Features

- **대조적 문장 생성 (CSG)**: LLM을 활용하여 경제적으로 대조적 문장 쌍을 생성
  
  *Contrastive Sentence Generation: Economically generate contrastive sentence pairs using LLMs*

- **문장 블록 임베딩 (SBE)**: 긴 문서의 검색 성능을 향상시키는 혁신적인 임베딩 방법
  
  *Sentence Block Embedding: Innovative embedding method to improve retrieval performance for long documents*

- **Matryoshka 표현 학습**: 다중 벡터 차원을 통한 효율적인 임베딩 모델 미세 조정
  
  *Matryoshka Representation Learning: Efficient embedding model fine-tuning through multiple vector dimensions*

- **다중 부정 랭킹 손실 (MNRL)**: 의미론적 관계성에 기반한 고급 임베딩 학습 방법
  
  *Multiple Negative Ranking Loss: Advanced embedding learning method based on semantic relationships*

## 🛠️ 기술 스택 / Tech Stack

CONSTRUCT-RAG 개발 및 실험에 사용된 주요 도구 및 라이브러리:

*Key tools and libraries used in CONSTRUCT-RAG development and experiments:*

- **[Kiwi](https://github.com/bab2min/Kiwi)**: 한국어 형태소 분석 및 전처리를 위한 라이브러리
  
  *Korean morphological analyzer for text preprocessing*

- **[LangChain](https://github.com/langchain-ai/langchain)**: LLM 애플리케이션 개발 및 RAG 파이프라인 구축을 위한 프레임워크
  
  *Framework for building LLM applications and RAG pipelines*

- **[Sentence-Transformers](https://github.com/UKPLab/sentence-transformers)**: 문장 임베딩 모델 및 미세 조정을 위한 라이브러리
  
  *Library for sentence embedding models and fine-tuning*

- **[PyTorch](https://pytorch.org/)**: 딥러닝 모델 개발 및 학습에 사용된 프레임워크
  
  *Framework used for deep learning model development and training*

- **[Faiss](https://github.com/facebookresearch/faiss)**: 벡터 검색 및 클러스터링을 위한 라이브러리
  
  *Library for efficient vector search and clustering*

- **[Hugging Face Transformers](https://github.com/huggingface/transformers)**: 다양한 사전 훈련된 모델 액세스를 위한 라이브러리
  
  *Library for accessing various pre-trained models*

# 저장소 복제
git clone https://github.com/KichChat/CONSTRUCT-RAG.git
cd CONSTRUCT-RAG
준비중...

# 필요한 패키지 설치
pip install -r requirements.txt
준비중...

# (선택사항) 사전 훈련된 모델 다운로드
python download_models.py
준비중...
```

## 📊 사용 방법 / Usage

### 데이터셋 생성 / Dataset Generation

```preparing...
```

### 임베딩 모델 미세 조정 / Fine-tuning Embedding Model

```preparing...
```

### RAG 시스템 사용 / Using the RAG System

```preparing...
```

## 📈 성능 비교 / Performance Comparison

모델 비교 / Model Comparison:

| 모델 | Hit Rate@1 | NDCG@5 | MRR@5 | 모델 크기 |
|------|------------|--------|-------|----------|
| KLUE-RoBERTa-base | 12.40% | 0.1983 | 0.1766 | 443MB |
| KLUE-RoBERTa-base + MNRL | 58.65% | 0.6904 | 0.6621 | 443MB |
| KLUE-RoBERTa-base + MNRL + MRL | 59.60% | 0.7454 | 0.7047 | 443MB |
| KLUE-RoBERTa-base + MNRL + MRL + SBE | **69.32%** | **0.8082** | **0.7769** | 443MB |

### 평가 방법 / Evaluation Methods

- **BERTScore**: 생성된 답변과 참조 답변 간의 의미적 유사성을 측정
  
  *Measures semantic similarity between generated answers and reference answers*

- **LLM-as-a-Judge**: GPT-4o를 활용한 답변의 정확성 및 관련성 평가
  
  *Evaluates answer accuracy and relevance using GPT-4o as a judge*

File: data/ext_txt/KCS413010.txt
<그림>
<표>
<표>
건설기준 연혁
∙이 기준은 1992년 제정 이후 사양화된 ‘프리캐스트 콘크리트 조립식건축 공사 표준시방서’를 현행화하여 제정하였다.
<표>
<표>
∙국토교통부장관은 「훈령․예규 등의 발령 및 관리에 관한 규정」에 따라 고시일을 기준으로 매 3년이 되는 시점마다 그 타당성을 검토하여 개선 등의 조치를 하여야 한다.
<표>
<그림>
건축물 프리캐스트 콘크리트공사                                      KCS 41 30 10 : 2023
<표>
1. 일반사항
1.1 적용범위
(1) 이 기준은 건축공사에서 구조용 프리캐스트 콘크리트의 생산 및 시공에 요구되는 품질과 성능을 만족하기 위해 필요한 일반적이고 기본적인 사항을 규정한다.
(2) 이 기준에서 규정한 재료 및 공법 이외의 사항에 대해서는 이 기준에서 요구하는 시공수준과 동등 이상의 수준을 확보할 수 있다는 연구 및 실험 결과를 제출하여 발주자 또는 담당원의 승인을 받아 설계변경 절차에 의하여 변경 시행할 수 있다.
1.2 참고 기준
1.2.1 관련 법규
내용 없음.
1.2.2 관련 기준
∙KCS 14 20 01 콘크리트공사 일반사항
∙KCS 14 20 10 일반콘크리트
∙KCS 14 20 11 철근공사
∙KCS 14 20 20 경량골재 콘크리트
∙KCS 14 20 22 섬유보강 콘크리트
∙KCS 14 20 32 고유동 콘크리트
∙KCS 14 20 33 고강도 콘크리트
∙KCS 14 20 40 한중 콘크리트
∙KCS 14 20 41 서중 콘크리트
∙KCS 14 20 53 프리스트레스트 콘크리트
∙KCS 14 31 20 용접
∙KCS 14 31 25 볼트 접합 및 핀 연결
∙KCS 41 30 01 건축물 콘크리트공사 일반
∙KCS 41 40 00 방수공사
∙KDS 14 20 50 콘크리트구조 철근상세 설계기준
∙KDS 21 50 00 거푸집 및 동바리 설계기준
∙KS B 0839 철근 콘크리트용 이형 봉강 가스 압접부에 대한 초음파탐상검사 방법 및 허용 기준
∙KS B 0554 철근 콘크리트용 봉강의 가스 압접 기술 검정에 대한 시험방법 및 판정 기준
∙KS D 0001 강재의 검사 통칙
∙KS D 0249 철근 콘크리트용 봉강의 기계식 이음의 검사 방법 
∙KS D 3504 철근 콘크리트용 봉강
∙KS D 3505 PC강봉
∙KS D 3510 경강선
∙KS D 3527 철근 콘크리트용 재생 봉강
∙KS D 3552 철선
∙KS D 3554 연강 선재
∙KS D 3559 경강 선재
∙KS D 7002 PC 강선 및 PC 강연선
∙KS D 7004 연강봉 피복 아크 용접봉
∙KS D 7006 고장력 강용 피복 아크 용접봉
∙KS D 7009 PC 경강선
∙KS D 7017 용접 철망 및 철근 격자
∙KS F 2402 콘크리트의 슬럼프 시험 방법
∙KS F 2405 콘크리트의 압축 강도 시험방법
∙KS F 2409 굳지 않은 콘크리트의 단위용적 질량 및 공기량 시험방법(질량방법)
∙KS F 2421 압력법에 의한 굳지않은 콘크리트의 공기량 시험방법
∙KS F 2426 주입모르타르의 압축 강도 시험방법
∙KS F 2449 굳지 않은 콘크리트의 용적에 의한 공기량 시험 방법
∙KS F 2462 구조용 경량 콘크리트의 단위 질량 시험방법
∙KS F 2476 폴리머 시멘트 모르타르의 시험방법
∙KS F 2515 골재 중의 염화물 함유량 시험 방법
∙KS F 2527 콘크리트용 골재
∙KS F 2713 콘크리트 및 콘크리트 재료의 염화물 분석 시험방법
∙KS F 4009 레디믹스트 콘크리트
∙KS F 4044 수경성 시멘트 무수축 그라우트
∙KS F 4722 조립용 콘크리트 벽판
∙KS F 4726 조립용 콘크리트 바닥판
∙KS F 4729 조립용 콘크리트 지붕판
∙KS F 4910 건축용 실링재
∙KS F 8006 강제 틀 합판 거푸집
∙KS L 5201 포틀랜드 시멘트
∙KS L 5204 백색 포틀랜드 시멘트
∙KS L 5210 고로 슬래그 시멘트
∙KS L 5211 플라이 애시 시멘트
∙KS L 5401 포졸란 시멘트
∙KS L 5405 플라이 애시
∙KS Q 8001 KS인증제도 - 제품인증에 대한 일반 요구사항
1.3 용어의 정의
∙경사 서포트(prop support) : 벽체나 기둥의 조립에 사용되는 강관 형상의 제품으로, 프리캐스트 콘크리트 제품 측면에 경사지게 설치하고 조립 정밀도를 확보하기 위해 미세 조정이 가능한 서포트
∙고무지수재(rubber strip) : 고무 아스팔트 재질을 가지며 프리캐스트 벽 부재에 의해 가압, 압밀되어 지수효과를 가지는 실링재
∙고정철물(hardware) : 철근콘크리트 및 프리캐스트 콘크리트 제품의 접합, 이음 및 매설 등에 사용되는 철물의 총칭
∙공작도면(shop drawing) : 프리캐스트 콘크리트 제품과 부속 연결철물, 프리캐스트 콘크리트의 생산과 현장 조립 등을 나타내는 도면
∙공장조립(fabrication) : 공장에서 제품의 조립이나 시공에 필요한 매설철물 등을 이용하여 가공 조립하는 것
∙기건 단위용적질량(air-dry density) : 콘크리트 공시체를 (16 ~ 27)℃의 온도로  수분의 증발이나 흡수가 없이 7일간 양생한 후 온도 (23  ± 1)℃와 상대습도 (50 ± 5)%에서 21일간 건조시킨 공시체로 측정한 단위용적질량
∙기계적 이음(mechanical connection) : 철근을 직접 서로 연결하는 방법으로 나사 커플러 방식, 슬리브 내부충전방식 등이 있음
∙깔모르타르(pad mortar) : 상부 프리캐스트 콘크리트 제품의 높낮이를 조정하기 위해서 설치하는 모르타르로서 상부 프리캐스트 콘크리트 제품에 발생하는 축응력 등을 하부로 전달하여 구조내력상 중요한 역할을 함.
∙내구성기준압축강도(compressive strength for durability) : KDS 14 20 40의 내구성 설계기준에 따른 콘크리트 압축강도
∙비활동성 접합부(non working joint) : 방수의 관점에서, 지진이 발생할 때 층간 변위 등에 의해 줄눈에 상대 변형이 발생하여 줄눈의 폭이 늘어나거나 줄어들지 않는 접합부
∙설계기준압축강도 (specified compressive strength) : 철근콘크리트 부재를 설계할 때 기준이 되는 콘크리트의 압축강도
∙성형(molding) : 굳지 않은 콘크리트를 거푸집에 채워 넣고 다져서 프리캐스트 콘크리트의 모양을 만드는 것
∙수직접합부(vertical joint) : 동일 층에 있어서 인접하는 벽판 상호간을 연결하는 수직방향의 접합부
∙수평접합부(horizontal joint) : 상하층의 내력벽 상호간, 내력벽과 바닥판, 동일층의 바닥판 상호간을 연결하는 수평방향의 접합부
∙슬리브 이음(sleeve connection) : 속이 빈 강재 원통관 속에 돌출된 철근을 위치시키고 무수축 그라우트를 주입하여 두 철근을 연결하는 기계적 이음 방법
∙실링재(sealing) : 프리캐스트 콘크리트 제품 사이 또는 프리캐스트 콘크리트 제품과 인접한 재료사이의 접합부에 주로 방수를 위하여 채우는 재료의 총칭
∙인서트(insert) : 어떤 장치나 시설물을 연결하기 위하여 제품내부에 매설하는 부품
∙접합부 콘크리트(joint concrete) : 프리캐스트 콘크리트 제품의 접합부에 사용되는 현장타설 콘크리트
∙증기 양생(steam curing) : 높은 온도의 수증기 속에서 실시하는 촉진 양생
∙촉진 양생(accelerated curing) : 온도를 높게 하거나 높은 압력을 가하여 콘크리트의 경화나 강도의 발현을 빠르게 하는 양생
∙충전 모르타르(joint mortar) : 프리캐스트 콘크리트 제품 사이에 충전되거나 철근 용접용 포켓 등에 충전되는 모르타르
∙충전 콘크리트(infilled concrete) : 프리캐스트 콘크리트 벽체의 수직접합부 또는 프리캐스트 콘크리트 슬래브와 슬래브 사이 등 좁고 긴 형상의 접합부에 사용되는 콘크리트
∙탈형(stripping) : 콘크리트를 부어 넣은 후 일정한 기간이 경과한 다음, 거푸집으로부터 프리캐스트 콘크리트 제품을 떼어내는 공정
∙탈형 강도(stripping strength) : 탈형할 때의 콘크리트 압축강도로서 탈형 후 제품의 손상 방지나 응력의 원활한 전달을 위해 필요한 강도 
∙프리캐스트 콘크리트 제품(precast concrete product) : 관리된 공장에서 제조되는 프리캐스트 콘크리트 제품
∙품질기준강도(quality guaranteed compressive strength of concrete) : 구조계산에서 정해진 설계기준압축강도와 내구성 설계를 반영한 내구성기준압축강도 중에서 큰 값
1.4 프리캐스트 콘크리트 일반
(1) 프리캐스트 콘크리트를 생산할 때에는 소요의 품질 및 성능을 갖는 프리캐스트 콘크리트를 얻을 수 있도록 사용할 재료, 배합, 보강재의 배치, 성형 및 양생 등에 대하여 관련기준과 이 시방서의 규정을 따라야 한다.
(2) 제품의 취급, 저장, 운반, 조립 및 접합 등의 과정에서 프리캐스트 콘크리트의 품질과 성능이 손상되지 않아야 한다.
1.5 제출물
(1) 시공상세도면
(2) 제품자료
(3) 시공계획서 및 품질관리 계획서
(4) 콘크리트의 촉진 양생 계획서
(5) 그라우트 재료 시험 성적서 
(6) 그 밖의 사항은 KCS 14 20 10 (1.5)의 해당요건에 따른다.
1.5.1 시공상세도면
(1) 프리캐스트 콘크리트 조립공사 시공상세도 
① 조인트 종류별로 보강근 및 배관의 위치와 자체하중 분포도를 포함하여야 한다.
(2) 제품 제작도 
① 제품의 크기 및 종류별로 구조계산서, 구조용 철근 및 용접철망, 철근 등의 배치 및 각종 전기, 통신, 기계설비, 배관, 슬리브 등 매입자재의 배치가 포함된 제품의 제작도
1.5.2 제품자료
(1) 프리캐스트 콘크리트 제품 
① 프리캐스트 콘크리트 제품자료는 다음 사항이 포함되어야 한다.
가. 프리캐스트 콘크리트 제품 생산공장에 관한 자료 
(가) 프리캐스트 콘크리트 제품의 생산공장위치, 생산시설현황 및 생산능력, 운반장비의 제원 및 수, 종업원수, 생산방법, 조립순서 및 방법에 관한 자료를 포함한다.
나. 골재 
(가) 프리캐스트 콘크리트 제품 제작에 투입되는 골재에 대하여 골재원의 위치, 골재의 시험 및 관리 시스템에 관한 자료를 포함한다.
다. 시멘트 
(가) 프리캐스트 콘크리트 제품 제작에 투입되는 시멘트에 대한 시멘트 제조업자의 제품자료 
라. 구조용 철근 및 용접철망 
(가) 프리캐스트 콘크리트 제품 제작에 투입되는 구조용 철근 및 용접철망 제조업자의 제품자료 
마. 부속자재 
(가) 프리캐스트 콘크리트 제품 제작에 투입되는 각종 부속매입자재에 대하여 매입자재 제조업자의 제품자료 
(2) 현장타설콘크리트
(3) 철근
(4) 제품 제작에 필요한 재료 선정 검토 또는 품질확인을 위하여 시공자는 재료 공급원 승인요청 서류를 제출하여 담당원의 승인을 받아야 한다.
1.5.3 시공계획서
(1) 시공자는 공사 시작 전에 시공계획서를 작성하여 담당원의 승인을 얻는다.
시공계획서에는 다음 사항을 포함하여야 한다.
① 공사개요
② 제작, 운반, 조립, 품질 및 시공관리 조직 
가. 공종별 공장의 품질관리책임자, 운반관리책임자, 조립전임기사 및 현장품질관리책임자를 포함한 공종별 전문 인력을 포함하여 작성하되, 공장과 현장으로 구분하여 조직하고 책임자를 지정하여야 한다. 
③
공정계획 
가. 착공에서부터 준공까지의 전체 공사에 대한 공정계획은 프리캐스트 콘크리트 제품의 제작 및 출하공정, 운반공정, 현장의 작업공정 등의 프리캐스트 콘크리트 공정과 전체 건축공사 공정과의 연계성을 고려하여 작성되어야 한다.
(가) 공장의 작업공정
- 제품 제작공정
- 제품 출하공정
(나) 운반공정
(다) 현장의 작업공정
- 기초공사공정
- 조립공정
- 접합공정
- 접합부 방수공정
- 마감공사공정
④ 제품 제작 계획 
가.
프리캐스트 콘크리트 제품 제작계획은 제품 제작도의 진척상황, 거푸집의 배치계획 및 제작기간, 공장의 생산능력, 제품의 저장계획, 운반계획, 조립계획, 제품조달현장의 개소 및 규모 등을 종합적으로 고려하여 작성하되 아래의 사항을 포함하여야 한다. 
-
공장개요 또는 현장의 제작 장소에 대한 개요 
- 사용재료 : 콘크리트용 재료, 철근, 강재, 접합용철물, 선부착부품, 박리제 
- 콘크리트의 배합 : 설계조건, 배합설계 
- 양생방법 : 가열방법, 양생온도, 양생기간 
- 콘크리트 강도관리 : 시험시기, 판정기준 
- 제품규격 : 제작허용오차 
- 제품의 제작공정 
- 검사항목 및 기준, 검사인원 편성, 검사결과 부적격 제품의 처리계획 
- 제품의 저장방법 
- 품질검사 체크리스트 
- 제품별 품질관리 기록대장(제품출하 시 활용자료) 
- 기타
⑤ 제품 운반계획 
가. 제품의 운반계획은 제조공장에서의 제품의 적재와 운반에 대한 세부사항, 운반차량의 형태, 현장에서의 제품 취급과 조립, 현장 야적 등을 고려하여 현장조립순서에 적합하게 작성되어야 한다.
나. 제품의 종류별로 운반 차량의 종류, 운반용 받침대, 적재방법과 운반 시 유의사항을 명시하여야 한다.
다. 운반계획은 공사현장 및 공장과 현장간의 운반계획도로를 미리 답사하여 다음과 같은 조건들에 유의하여 작성한다. 
-
운반차량의 종류와 주행시간 
- 운반 시 통과할 도로의 상황 
- 도로교통 관련법규 등의 제한사항 
- 운반용 받침대 
- 제품의 적재 및 하차방법 
- 현장에서 제품의 야적 
- 현장에서 크레인이나 그 외의 제품 운반장비의 가동성과 용량 
⑥ 현장가설계획 
가. 현장 가설계획은 조립용 크레인 주행로, 제품의 반입도로, 야적장, 비계, 가설전기 및 가설급수 등에 대한 계획이 포함되어야 한다.
(가) 조립용 크레인 주행로
크레인이 제품을 들어올려 조립작업을 하는 경우, 지반이 약해서 부동침하에 의한 문제가 발생하지 않도록 한다.
도로의 내력은 최대중량을 가진 제품이 재하된 크레인의 접지압 이상이어야 한다.
제품이 매달려 있을 때 역학적으로 가장 불리한 지점에 생길 수 있는 편심모멘트에 의한 최대응력도를 동시에 고려하여 도로의 내력을 정하여야 한다.
크레인의 왕복 등으로 인해 침하된 곳은 즉시 보수하여야 한다.
(나) 제품의 반입도로
제품의 반입도로는 조립용 크레인이나 야적장에 연결되어야 한다.
운반차량은 여러 대일 경우가 많으므로, 먼저 들어온 차량의 제품을 하차하는 동안에 후속차량의 대기를 위한 장소도 확보되어 있어야 한다.
(다) 야적장
야적장의 위치는 조립장비의 작업반경 내로 하며, 운반차량이 돌아나갈 수 있도록 여유가 있어야 한다.
야적장소는 평탄하고, 다른 작업으로 재료가 손상되는 일이 없는 곳을 택한다.
야적장의 바닥은 모래나 잡석 등을 이용하여 잘 다지거나, 콘크리트나 아스팔트로 포장한다.
두꺼운 고임목을 사용하여 제품의 오염과 파손을 방지하여야 하며, 고임목이 침하하지 않도록 관리하여야 한다.
야적장 주변에는 배수로를 설치하여 물이 고이지 않도록 한다.
(라) 비계
외부비계를 설치하는 경우에는 조립할 바닥면보다 1m이상 높게 비계를 설치하여 작업시 안전성을 확보할 수 있도록 한다.
비계를 설치하지 않는 경우에는 제품 조립시 발코니 끝에 지상에서부터 가설 손잡이 등을 설치하여 작업하고, 외부 발코니가 없는 부분의 벽판 조립시는 안전망이나 바닥판에 설치된 후크 등에 안전벨트의 후크를 걸어서 작업을 한다.
(마) 가설전기, 가설급수
가설전기는 접합공사계획을 근거로 충분한 용량으로 설치하여 불완전 용접 등이 생기지 않도록 한다.
가설급수는 청정한 물을 공급받을 수 있도록 계획하고, 계절 및 지역에 따라서는 수온조절장치를 설치하여야 한다.
⑦ 조립계획 
가. 다음 사항에 대한 충분한 조사 및 검토를 거쳐 조립 방법, 순서, 공정 등의 조립계획을 수립한다. 
-
건물규모, 구조, 평면 및 입면의 형상 및 치수 
- 전체공기, 타 공사와의 연관, 제품제작공정, 기상조건 등 
- 제품중량, 수량, 작업반경 등 
- 조립순서, 접합형식 
- 현장 입지조건, 주변환경 
- 제품반입, 저장 등을 위한 공간 
- 교통상황, 반입도로, 현장 내 가설도로 
⑧ 조립용 장비의 배치 및 활용계획 
가. 각종 크레인 등의 양중장비 및 운반장비와 모르타르 배합기 등의 배치 및 활용계획을 포함하여야 한다. 
⑨
공정별 시공계획
가. 공사현장에서 프리캐스트 콘크리트 제품과 관련된 공정인 기초공사, 제품 조립공사, 제품 접합공사, 접합부 방수공사 등에 대하여 다음 사항들을 기술한다.
시공조건
시공순서 및 방법
허용오차
검사 및 시험방법
시공상의 체크리스트
기타 유의사항
⑩ 품질관리계획서
가. 시공사 및 프리캐스트 콘크리트 제품 제조자가 품질관리를 위하여 다음 사항들을 기술한다.
-
시험 및 검사의 항목, 방법, 시기, 횟수, 판정기준, 시험장소
- 품질관리체계
- 보고사항과 승인사항의 구별
- 보고시 담당원의 승인 시기 및 불합격 경우의 조치
1.5.4 시공관리
(1) 시공자는 시공계획서에 의거하여 공장 및 현장에서 일어나는 제반 사항에 대하여 시공관리를 하여야 한다.
노무, 재료, 장비, 자금, 시공법 등의 관리대상에 대하여 품질, 공정, 안전 등의 측면에서 관리를 한다.
(2) 품질관리
① 품질관리는 품질관리 책임자를 정하여 실시한다.
공장 및 현장의 품질관리의 요점을 명확히하여 소기의 품질을 얻을 수 있도록 관리한다.
②
공정별, 작업별로 과정관리를 실시한다.
③ 요구되는 성능항목으로는 강도, 방수성, 차음성, 내화성, 단열성, 내구성 등이 있다.
이들 성능의 대용 특성인 콘크리트 강도, 배근상태, 콘크리트 기건 단위용적질량, 치수 허용오차, 마감 외관, 균열 및 파손 등에 대한 시험 및 검사를 수행하여야 한다.
④ 사전에 관리한계를 정하고 이를 벗어날 경우에는 적절한 조치를 취한다.
(3) 공정관리
① 노무계획, 재료수급계획, 장비동원계획, 자금계획 등을 공정계획과 부합되도록 수립하고 관리하여야 한다.
② 공장과 현장의 연결관계를 수시로 점검하여 공기지연 요소를 제거하여야 한다.
(4) 안전관리
① 제품의 치수, 중량이 재래공법에 비하여 크기 때문에 제품의 취급과 조립공사 등에서 각별한 주의를 기울여야 한다.
1.5.5 견본
(1) 프리캐스트 콘크리트 제품에 매입 설치되는 품목에 대해 자재별 제조업자의 견본을 제출하여야 한다.
1.6 품질보증 절차
1.6.1 품질보증 절차 일반
(1) 프리캐스트 콘크리트의 품질보증은 KCS 14 20 01 및 부록1의 해당사항을 따른다.
1.6.2 품질관련자의 자격
(1) 프리캐스트 콘크리트 공장 품질기술자, 프리캐스트 콘크리트를 조립하는 조립공, 용접공, 크레인 운전자 등은 관련 법령에서 규정하는 자격을 소지한 자로 충분한 시공경험을 갖춘 자이어야 한다.
1.6.3 견본시공
(1) 프리캐스트 콘크리트가 시공 될 건축물 중에서 담당원이 지정하는 장소 및 규모로 견본시공을 한다.
1.6.4 시공 전 협의
(1) 시공자는 프리캐스트 콘크리트 조립공사 전에 관련공사의 시공순서 및 일정 등의 조정을 위해 관련된 타공종 수급인 및 관련 하수급인이 참석하는 회의를 개최하여 상호협의를 실시하여야 한다.
1.7 환경조건
(1) 프리캐스트 콘크리트공사를 시행하기에 앞서 환경에 대한 부하, 환경성능, 녹색성장에 대한 공사요건을 검토하기 위하여 KCS 14 20 01 (1.4) 및 부록2의 해당요건에 따른다.
2. 자재
2.1 프리캐스트 콘크리트 제품 및 접합부의 성능과 품질
2.1.1 일반사항
(1) 본 절은 프리캐스트 콘크리트 제품 및 접합부 자재의 성능과 품질에 대해 규정한다.
2.1.2 프리캐스트 콘크리트 제품의 성능 및 품질
(1) 콘크리트
① 콘크리트의 종류는 콘크리트에 사용하는 골재의 종류에 따라 보통중량 콘크리트, 경량콘크리트 1종 및 2종으로 한다.
② 설계기준압축강도는 표 2.1-1에 따른다.
<표>
③
기건 단위용적질량
가. 보통중량 콘크리트의 기건 단위용적질량은 2,100~2,500kg/㎥를 기준으로 한다.
나. 경량콘크리트의 기건 단위용적질량은 1종 1,800~2,100kg/㎥, 2종 1,400~1,800kg/㎥를 기준으로 한다.
④ 콘크리트의 압축강도 관리
가. 프리캐스트용 콘크리트는 제품 제작 장소에서 시료를 채취하여 공시체를 제작하고, 거푸집 탈형 시까지 제품과 동일한 조건에서 양생한 후 표준양생을 실시한다.
나. 공시체의 압축강도는 아래의 기준을 만족해야 한다.
-
제품 탈형 시 : 압축강도의 평균값이 탈형 시 소요강도 이상
- 제품 출하일 : 압축강도의 평균값이 출하일 소요강도 이상.
단, 조기출하의 경우에는 최소 30MPa, 설계기준강도의 75% 이상(단, 조기출하는 제품의 주문자와 발주자의 필요에 의하여 승인된 경우에 한한다.)
-
재령 28일 : 압축강도 평균값이 설계기준압축강도의 100% 이상
다. 제품 탈형 시를 기준으로 한 소요강도는 제품 탈형 시에 유해한 균열, 파손이 발생하지 않는 값으로 담당원의 승인을 받아야 한다.
라. 제품 출하일의 소요강도는 제품 출하 시에 유해한 균열, 파손이 발생하지 않는 값으로 담당원의 승인을 받아야 한다.
마. 콘크리트의 압축강도 시험용 공시체의 표준수량 및 양생조건은 표 2.1-2와 같다.
<표>
⑤
탄성계수
가. 콘크리트의 탄성계수가 설계에서 요구되는 경우, 각각의 값에 대해서는 시험에 의하여 확인하여야 한다.
⑥ 내구성
가.
내구성은 KCS 14 20 10 (1.9)의 규정에 따른다.
⑦ 피복두께
가. 피복두께는 KDS 14 20 50 (4.3.3)의 규정에 따른다.
나. 시공자는 설계도서에 표시된 피복두께가 확보되는 것을 사전에 확인하도록 한다.
(2) 제품의 치수 정밀도 및 마감상태
① 제품의 치수에 대한 정밀도는 표 2.1-3에 따라 조립 및 현장 작업에 영향을 미치지 않는 범위 이내로 한다.
<표>
②
미리 부착하는 부품류의 설치 위치에 대한 정밀도는 표 2.1-4에 따라 조립 및 현장 작업에 영향을 미치지 않는 범위 이내로 한다.
<표>
③
프리캐스트 콘크리트 제품의 마감 상태
가. 제품은 구조상, 내구성상, 방수상 및 미관상 지장이 되는 균열 파손 등이 없도록 한다.
나. 접합용 철물, 양중용 철물 및 미리 부착하는 부품은 구조상, 기능상 및 미관상 지장이 되는 휨이나, 손상, 오차, 비틀어짐 등이 없도록 하여야 한다.
다. 제품의 마감면은 내장재 마감, 내구성 및 미관상 지장을 초래할 수 있는 큰 기포, 오염 등과 같은 결점이 없도록 하여야 하며, 마감면의 평탄성은 KCS 14 20 10 (표 3.7-1)의 규정을 따른다.
라. 제품 접합부의 형상 및 마감은 설계도서에 따른다.
2.1.3 접합부의 성능 및 품질
(1) 접합부에 이용하는 재료는 접합부의 치수형상 및 시공법에 따라 아래의 ①~④로부터 선정하고, 담당원의 승인을 받는다.
①
충전 콘크리트
② 충전 모르타르 
③ 깔 모르타르
④ 접합부 현장 타설 콘크리트
(2) 접합부에 사용되는 재료의 압축강도는 원칙적으로 접합부를 구성하는 프리캐스트 콘크리트 제품의 품질기준강도 이상이어야 한다.
(3) 이음새에 사용되는 재료의 철근저항은 이음매를 구성하는 프리캐스트 콘크리트 제품과 같거나 높아야 한다.
(4) 충전 콘크리트
① 충전 콘크리트의 사용골재에 의한 종류는 보통중량 콘크리트를 표준으로 한다.
②
충전 콘크리트의 설계기준압축강도는 프리캐스트 콘크리트 제품의 설계기준압축강도 이상으로 한다.
단 설계도서에서 별도로 지정하는 경우에는 예외로 한다. 
③
충전 콘크리트의 압축강도는 현장에서 시료를 채취하여 현장 수중양생한 공시체의 압축강도로 확인하고, 그 값은 재령 28일에서 설계기준압축강도 이상이어야 한다.
④
충전 콘크리트의 시공연도는 충전 부위에 밀실하게 타설되고 블리딩 및 재료분리가 적게 되도록 한다. 
⑤
충전 콘크리트의 슬럼프는 210㎜ 이하로 한다.
단, 그 이상의 슬럼프가 필요한 경우 담당원과 협의하여 변경할 수 있다.
⑥
충전 콘크리트의 물-결합재비는 55% 이하, 단위수량은 185kg/㎥ 이하, 단위결합재량은 330kg/㎥ 이상으로 한다.
⑦ 내구성은 KCS 14 20 10 (1.9)의 규정에 따른다.
⑧ 무수축 혼화제(팽창제)를 사용할 경우, 콘크리트 체적증가율이 1% 이상의 범위로 한다.
(5) 충전 모르타르 및 깔 모르타르
① 충전 모르타르는 무수축성으로 하고, 철근에 녹 등과 같은 유해한 영향을 미치지 않는 것으로 한다.
②
충전 모르타르의 압축강도는 현장에서 시료를 채취하여 현장 수중양생한 재령 28일의 압축강도로 하고, 그 값은 프리캐스트용 콘크리트의 설계기준압축강도 이상으로 한다.
③
충전 모르타르의 시공연도는 미충전 부분이 발생하지 않을 수준이어야 한다.
④ 깔 모르타르의 압축강도는 현장에서 시료를 채취하여 현장 수중양생한 공시체의 압축강도로 하고, 그 값은 프리캐스트용 콘크리트의 설계기준압축강도 이상으로 한다.
⑤ 깔 모르타르의 시공연도는 밀실하게 타설되도록 한다.
(6) 접합부 현장 타설 콘크리트
① 접합부 현장 타설 콘크리트는 물-결합재비 55% 이하의 일반 콘크리트로 한다.
다만, 설계도서에서 특별히 요구하는 조건이 있을 경우에는 이를 고려하여야 한다.
② 접합부 현장 타설 콘크리트의 강도는 설계기준압축강도와 내구성기준압축강도를 고려한 품질기준강도 이상으로 정해야 한다.
또한, 프리캐스트용 콘크리트 품질기준강도 이상으로 정하여야 한다.
단 설계도서에서 별도로 지정하는 경우에는 예외로 한다.
③ 접합부 현장 타설 콘크리트의 시공연도는 접합부에 밀실하게 타설되고 블리딩 및 재료분리가 적게 되도록 한다.
④ 기타 접합부 현장 타설 콘크리트의 품질은 2.2.6에 따르고 이 외의 것은 KCS 14 20 10에 따른다.
2.2 구성재료
2.2.1 시멘트
(1) 보통 포틀랜드 시멘트, 중용열 포틀랜드 시멘트, 조강 포틀랜드 시멘트, 저열 포틀랜드 시멘트, 내황산염 포틀랜드 시멘트는 KS L 5201, 고로 슬래그 시멘트는 KS L 5210, 플라이 애시 시멘트는 KS L 5211, 포졸란 시멘트는 KS L 5401에 적합한 것을 사용하며, KCS 14 20 00의 규정을 따른다.
(2) 상기 (1) 이외의 시멘트를 사용할 경우에는 품질의 적합여부에 대하여 담당원의 승인을 받는다.
2.2.2 골재
(1) 골재는 KCS 14 20 00, KS F 2527의 규정에 적합한 것으로 한다.
(2) 굵은 골재의 최대치수는 소정의 값 이내로 하여야 하며, 특별히 정해지지 않은 경우 25㎜ 이하로 한다.
다만 충전 콘크리트에 사용되는 굵은 골재의 최대치수는 20㎜ 이하로 한다.
(3) 사용하는 골재가 화학적ㆍ물리적으로 불안정한 경우, 사용의 가부 및 사용방법은 담당원의 승인을 받는다.
(4) 관련법령이나 발주자의 요구에 따라 높은 내화성을 필요로 하는 부위의 콘크리트 및 모르타르에 사용되는 골재는 품질성능에 대하여 담당원의 승인을 받는다.
2.2.3 물
(1) 물은 콘크리트 및 철근에 영향을 미치는 유해한 양의 불순물을 함유하지 않아야 한다.
(2) 물은 KCS 14 20 00의 규정에 따른다.
단, 회수용 물을 이용하는 경우, 담당원의 승인을 받도록 한다.
2.2.4 혼화재료
(1) 혼화재료는 KCS 14 20 00의 규정에 따른다.
(2) 위의 (1)항 이외의 혼화재료를 이용하는 경우, 콘크리트의 품질을 저해하지 않아야 하며 공인시험기관의 성적서를 담당원에게 제출하여야 한다.
2.2.5 보강재 및 기타 철물
(1) 배근용 강재
① 철근 및 철근결속선, 간격재 및 버팀대는 KCS 14 20 11 (2.1, 2.2)의 규정에 적합한 것으로 하며, 강선은 KCS 14 20 53 (2.1.2)의 규정에 적합한 것으로 한다.
또한, 종류 및 품질은 설계도서 및 제조사 상세에 따른다.
② 철근은 KS D 3504 또는 KS D 3527에 적합한 것으로 한다.
단, 용접개소에 재생봉강을 사용해서는 안 된다.
③ 용접철망은 KS D 7017의 규정에 적합한 것으로 한다.
④ 제품의 접합에 쓰이는 용접용 강재, 용접봉은 KS D 7004, KS D 7006의 규정에 적합한 것을 사용하여야 한다.
(2) 접합용 철물
① 접합용 철물의 형상, 규격 및 품질은 설계도서 및 제조사 상세에 따른다.
그러나 접합용 철물에 철근을 사용하는 경우 철근의 품질은 2.2.5(1)에 따른다.
② 접합용 철물의 검사는 치수와 용접부의 마감처리에 따라 실시한다.
③ 용접부의 마감은 KCS 14 31 20에 따른다.
④ 용접을 해야 할 부분은 전단절단을 하지 않고 반드시 가스 절단 또는 톱절단으로 한다.
⑤ 기계식 이음에 사용되는 커플러, 슬리브 등의 형상, 규격 및 품질은 설계도서에 따른다.
⑥ 고력 볼트 및 용접재료는 KCS 14 31 25 (2.1), KCS 14 31 20 (2.1)의 규정에 적합한 것을 사용하여야 한다.
(3) 양중용 철물
① 양중용 철물은 소요 하중에 대하여 안전한 것으로 하고 설계도서에 따른다.
② 양중용 철물의 형상 및 치수는 설계도서에 따른다.
③ 양중용 철물에 대하여 별도 기재 또는 설계도에 기재되지 않은 경우에는 요구성능에 적합함을 시공계획서에 기술하고 담당원의 승인을 받도록 한다.
(4) 매입철물
① 매입철물은 소요 하중에 대하여 안전한 것으로 하고, 품질은 설계도서에 따른다.
② 매입철물의 형상 및 치수는 설계도서에 따른다.
2.2.6 현장 타설 콘크리트
(1) 현장 타설 콘크리트의 종류 및 품질은 KCS 14 20 10의 규정에 따른다.
단, 물-결합재비는 55% 이하로 한다.
(2) 피복두께는 KDS 14 20 50 (4.3)의 피복두께 규정에 따른다.
(3) 철근 또는 용접철망과 제품 접합면과의 간격은 굵은 골재 최대크기의 1.25배 이상으로 한다.
(4) 현장 타설 콘크리트 부재의 치수 정밀도는 KCS 14 20 10 (3.5.5.3)의 규정에 따른다.
(5) 현장 타설 콘크리트 부재의 마감상태는 KCS 14 20 10 (3.7)의 규정에 따른다.
2.2.7 그라우트 및 깔 모르타르
(1) 공사에 적절한 종류와 품질을 정하고 담당원의 승인을 받는다.
2.2.8 재료 품질관리
(1) 콘크리트 및 모르타르에 사용하는 시멘트, 골재, 물 및 혼화재료의 시험 및 검사는 표 2.2-1에 따라 실시한다.
<표>
(2) 철근의 용접철망, 격자철근망 등의 시험 및 검사는 표 2.2-2에 따라 실시한다.
<표>
(3) 강재의 시험 및 검사는 KS D 0001에 따른다.
(4) 철물 및 기타 부품의 시험 및 검사는 한국산업표준이나 관련 기준을 따르고 담당원의 승인을 받는다.
2.3 배합
2.3.1 일반사항
(1) 프리캐스트 콘크리트 제품에 사용하는 콘크리트의 계획배합은 제품의 제조조건, 출하조건에 따라 소요 시공연도, 강도, 탄성계수, 내구성 및 2.2에 표시한 기타의 성능이 만족하도록 정하며, KCS 14 20 00의 규정을 따른다.
(2) 계획배합은 원칙적으로 시험비빔에 의해 정하고, 담당원의 승인을 받아야 한다.
2.3.2. 배합강도
(1) 배합강도는 표준 양생한 공시체의 재령 28일에 대한 압축강도로 표시하고, 식(2.3-1)～식(2.3-4)를 만족하여야 한다.
다만, 레디믹스트 콘크리트를 사용할 경우에는 식(2.3-1)～식(2.3-4)에 제시된 배합강도를 사용할 수 없으며, KCS 14 20 10 (2.2.2)에 따라 호칭강도()를 사용하여야 한다.
(2.3-1)   
(2.3-2)   
(2.3-3)
(2.3-4)
여기서,
 : 재령 28일 배합강도 (MPa) 
 : 탈형 시 소요강도 (MPa)
 : 출하 시 소요강도 (MPa)
 : 제품의 양생조건과 동일하게 양생한 공시체의 특정 재령 소요강도 (MPa)
 : 품질기준강도()와 제품의 양생조건과 동일하게 양생한 공시체의 탈형 시 압축강도 간의 차이에 의한 콘크리트 강도 보정 값 (MPa)
 : 품질기준강도()와 제품의 양생조건과 동일하게 양생한 공시체의 최단 출하 시 압축강도 간의 차이에 의한 콘크리트 강도 보정 값 (MPa)
 : 품질기준강도()와 제품의 양생조건과 동일하게 양생한 공시체의 특정 재령 압축강도 간의 차이에 대한 콘크리트 강도 보정 값 (MPa)
 : 콘크리트 압축강도 표준편차 (MPa)
(2) 품질기준강도()와 제품의 양생조건과 동일하게 양생한 공시체의 탈형, 최단 출하 시 소요강도 및 특정 재령 소요강도와의 차이에 의한 콘크리트 강도의 보정값 , , 는 시험 또는 신뢰할 수 있는 자료에 근거하여 정하여야 한다.
(3) 콘크리트 강도의 표준편차는 제품 제조공장의 실적에 의해 정한다.
실적이 없는 경우 2.5MPa 또는  중 큰 값으로 한다.
2.3.3 물-결합재비
(1) 물-결합재비는 2.3.2에 표시한 배합강도에서 구한 것과 같이 정한다.
(2) 물-결합재비는 55% 이하로 한다.
다만, 고유동 콘크리트를 사용하는 경우 KCS 14 20 32의 규정에 따른다.
2.3.4 시공연도, 슬럼프 및 슬럼프 플로우
(1) 시공연도는 타설, 다짐 방법에 따라 철근 및 강재 주변에 콘크리트가 밀실하게 타설되고, 블리딩 및 분리가 적게 되는 수준이어야 한다.
(2) 슬럼프 및 슬럼프 플로우는 시험 또는 신뢰할 수 있는 자료를 바탕으로 정하고 담당원의 승인을 받는다.
2.3.5 공기량
(1) 공기량은 별도의 규정이 없는 경우 3% 이하로 한다.
단, 동결융해작용을 받는 경우 3~6% 이하로 한다.
2.3.6 단위수량
(1) 단위수량은 2.3.4에서 얻어지는 값으로 하고 가능한 적은 값으로 한다.
단, 단위수량은 185kg/㎥ 이하로 정하여야 한다.
단, 고유동 콘크리트를 사용하는 경우 KCS 14 20 32의 규정에 따른다.
2.3.7 단위결합재량
(1) 단위결합재량은 2.3.3, 2.3.6으로부터 정해진 값 이상으로 하며, 최소값은 300kg/㎥로 한다.
(2) 단위결합재량의 하한값 혹은 상한값이 규정되어 있는 경우에는 이들의 조건이 충족되도록 한다.
2.3.8 잔골재율
(1) 잔골재율은 2.3.4에 규정된 시공연도, 슬럼프 및 슬럼프 플로우가 만족될 수 있는 범위 내로 하되, 가급적 작은 값으로 한다.
2.3.9 혼화재료의 사용량
(1) 혼화재료의 사용량은 콘크리트의 요구 성능이 확보될 수 있도록 정한다.
2.4 제작
2.4.1 일반사항
(1) 프리캐스트 콘크리트 제품 제작공장의 선정은 소요 제품의 생산이 가능하고 가능한 현장에서 가까운 곳에 위치한 공장을 선정하여 담당원의 승인을 받는다.
(2) 프리캐스트 콘크리트 제품의 제작설비는 제품이 안정되게 제조되도록 성능을 유지하여야 한다.
(3) 프리캐스트 콘크리트 제품의 제작 전에 설계도서를 근거로 제품 제작도를 작성한다.
(4) 제품의 제작은 시공계획서에 의한 제품 제작 지침서에 따라 실시한다.
(5) 공장제작 프리캐스트 콘크리트 제품은 KS F 4722, KS F 4726, KS F 4729에 적합한 것으로 한다.
(6) 보, 기둥, 계단판 등 KS 규격이 없는 것은 제품의 품질에 대하여 담당원의 승인을 받는다.
2.4.2 거푸집의 제작 및 조립
(1) 거푸집은 콘크리트를 타설할 때 진동 및 가열 양생 등에 의해 휘어짐 등의 변형이 발생하지 않도록 적절한 강도와 강성을 가져야 하며, KDS 21 50 00에 따라 구조 안전성을 확인한 제품이어야 한다.
특히, 굳지 않은 콘크리트의 열팽창률이 철재 열팽창률의 10배나 되는 점을 충분히 고려하여야 한다.
(2) KS F 8006에 적합한 철재 거푸집 사용을 원칙으로 하고, 기타 재료의 경우에는 KS의 해당 규격에 적합한 재료를 사용한다.
(3) 거푸집은 타설된 콘크리트 내의 배합수나 시멘트페이스트 등이 거푸집 틈으로 새어나오지 않도록 제작되어야 한다.
(4) 조립 시 거푸집은 충분히 청소하고 변형 등이 없어야 한다.
(5) 거푸집의 마감 및 허용오차는 생산 제품 허용오차의 2분의 1 이내가 되어야 한다.
(6) 거푸집은 각 종류별로 최초 제품 제작 전에 표 2.4-1에 대한 검사를 실시하되, 제품 제작 중에도 책임기술자의 요구가 있을 때에는 검사를 시행한다.
(7) 박리제는 콘크리트의 경화, 강도, 마감 품질 등 제품의 품질에 영향을 미치지 않는 것을 사용하여야 한다.
<표>
2.4.3 강재의 가공, 조립 및 부품의 설치
(1) 강재의 가공, 조립
① 강재의 가공, 조립은 제품 제작도에 따라 실시한다.
② 강재는 제품 제작도에 따라서 정확하게 배치하고 콘크리트 타설 시 움직이지 않도록 고정하여야 한다.
③ 콘크리트를 타설하기 전, 강재는 기름, 먼지, 도료 등과 같이 강재와 콘크리트간의 부착력을 약화시키는 모든 유해 물질을 제거하여야 한다.
(2) 부품의 설치
① 제물치장 콘크리트의 경우 간격재는 노출 표면에 녹이나 얼룩이 나타나지 않도록 스테인리스, 플라스틱 입힌 것, 플라스틱 또는 시멘트 제품으로 한다. 
②
프리캐스트 콘크리트 제품에 매입되는 박스 및 각종 함의 설치 후 와이어메쉬 등으로 보강하여 주위에 균열이 발생하지 않도록 한다.
③ 콘크리트를 부어 넣기 전에 부품의 위치 및 오차 등을 정밀하게 실측하여 허용오차 이내임을 확인한다.
2.4.4 제품용 콘크리트
(1) 제조
① 콘크리트의 배합은 시멘트의 품질 및 종류, 골재의 조립률 및 채취장소, 혼화재의 품질 및 종류 중 어느 한 가지라도 변경되면 수정한다.
② 콘크리트 재료의 계량은 KCS 14 20 10 (2.2.12)에 따른다.
③ 비비기는 KCS 14 20 10 (2.2.13)에 따른다.
단, 매일 1회 이상 골재 표면수를 측정하여 배합에 반영한다.
(2) 품질검사
① 콘크리트의 품질검사는 표 2.4-2에 따른다.
<표>
(3) 콘크리트의 타설, 다짐 및 타설면의 마감
① 타설
가. 콘크리트를 타설하기 전에 거푸집과 철근 및 기타 부품에 붙어 있는 콘크리트와 불순물을 완전히 제거한다.
나. 콘크리트를 타설하기 전에 거푸집, 배근 및 철물, 기타 부품에 대해서 표 2.4-3과 같이 검사한다.
다. 동일 프리캐스트 콘크리트 제품에서 이어붓기에 의한 타설이음이 발생하지 않도록 비비기와 붓기의 콘크리트 용량은 부족하지 않도록 한다.
<표>
②
다짐
가. 콘크리트를 부어넣을 때는 내부, 외부진동 및 충격 등의 방법과 보조기구로서 곰보대, 목망치 등을 사용하여 콘크리트가 균등, 밀실하게 다져지도록 한다.
나. 진동기가 거푸집이나 철근에 닿아 조립된 형태를 흐트러지게 하거나, 배치된 철근이나 매입부품이 이동되지 않도록 유의한다.
③ 타설면 마감
가. 프리캐스트용 콘크리트의 타설면 마감과 표면 처리 종류 및 방법은 설계도서에 따른다.
특히, 추후 현장타설 접합부 콘크리트 또는 토핑콘크리트 등과 일체로 타설되는 제품의 접합면 마감은 거친면 처리를 원칙으로 하며 블리딩에 의한 레이턴스 등에 의해 접합이 방해받지 않도록 미리 조치한다.
나. 최종 제품의 경우 단부에서 강선의 단면이 외부로 노출되지 않아야 하며, 부득이한 경우 방청처리를 하여야 한다.
(4) 양생
① 제품 생산 후 불균등한 수축으로 인한 프리캐스트 콘크리트 제품의 변형이나 표면 색상의 변화가 발생하지 않고, 운반 및 조립 등 시기별로 요구되는 강도가 발현될 수 있는 양생재료와 방법을 적용하여야 한다.
② 콘크리트를 증기, 건식 가열 또는 온수 등에 의해 강제 양생하는 경우 제품 제작계획에 의하여 실시한다.
③ 양생 종료 후 제품의 급격한 냉각을 방지할 수 있는 조치를 하여야 한다.
④ 타설 전 거푸집 온도는 5℃ 이상을 유지한다.
⑤ 일평균기온이 25℃를 초과할 경우에는 콘크리트를 타설한 후 양생을 시작할 때까지 수분을 충분히 공급하여 소성수축균열을 예방하여야 한다.
(5) 탈형 및 양중
① 탈형 시 프리캐스트 콘크리트 제품의 압축강도는 규정한 탈형 시 소요강도를 만족하여야 한다.
② 탈형 시 유해한 균열 및 파손이 발생하지 않도록 실시한다.
③ 양생상태가 불량하다고 판단되는 제품은 비파괴 시험기기로 탈형강도를 확인한 후 탈형한다.
만약 탈형강도가 부족하다고 판정될 경우 재양생을 실시하고, 탈형강도를 재확인한 후 탈형한다.
④ 제품의 양중은 제품의 규격, 중량 및 작업반경에 적합한 양중장비 등을 사용하고 제품에 파손을 주지 않도록 안전하게 실시한다.
2.4.5 프리캐스트 콘크리트 제품의 품질검사
(1) 제품 검사는 형태, 치수, 균열, 파손, 미리 부착한 부품의 부착상태, 표면 마감상태, 피복두께에 대해서 실시하며 그 방법 및 판정 기준은 표 2.4-4와 같다.
<표>
(2) 구조 및 방수상 허용되는 경미한 균열 및 파손은 보수하고 재검사를 실시한다.
(3) 각 제품에는 제품번호를 부여하고 생산날짜를 표시하여야 하며 로트별 품질관리를 지속적으로 수행하고 그 내용을 기록하여야 한다.
(4) 제품번호의 오기, 제작 오차 초과 등 검수 부실로 인하여 현장 공정이 지연되지 않도록 제품 검수 과정을 철저히 하여야 한다.
2.5 저장, 출하, 운반
2.5.1 일반사항
(1) 프리캐스트 콘크리트 제품을 저장, 출하 및 운반할 때 제품에 손상이 발생하지 않도록 유의하여야 한다.
(2) 제품의 저장, 출하 및 운반은 시공계획서에 따라 실시한다.
2.5.2 저장
(1) 프리캐스트 콘크리트 제품은 예상되는 외력에 대하여 전도나 낙하가 발생하지 않도록 저장한다.
(2) 제품은 양생 후 장기간 저장되는 경우 접합용 철물과 철근에 녹이 발생하지 않도록 하고, 제품에 오물, 균열, 파손, 변형 등이 발생하지 않도록 저장한다.
2.5.3 출하
(1) 프리캐스트 콘크리트 제품의 출하는 출하 계획에 따라 현장에서 제품 조립에 지장을 초래하지 않도록 한다.
(2) 제품의 출하 시 콘크리트 압축강도가 2.1.2에 규정된 출하일 소요강도를 만족하는지 확인하며, 제품의 균열, 파손, 형태 등에 대해서 육안으로 검사를 실시하여 이상 유무를 확인한다.
2.5.4 운반
(1) 프리캐스트 콘크리트 제품의 운반은 운반중인 제품에 균열, 파손, 변형 등이 발생하지 않도록 제품의 치수와 형상에 적합한 크기의 운반차량 및 운반 가설대를 정하여 실시한다.
(2) 받침대 및 보호물의 설치기준은 표 2.5-1을 따르며, 제품에 손상을 주거나 얼룩, 변형을 일으키지 않는 것으로 하여야 한다.
<표>
(3) 제품의 운반할 때 도로교통법을 준수하여야 하며, 사고방지를 위하여 필요한 조치를 취하여야 한다.
3. 시공
3.1 프리캐스트 콘크리트 제품의 현장 반입 및 보관
3.1.1 프리캐스트 콘크리트 제품의 현장 반입
(1) 프리캐스트 콘크리트 제품을 현장에 반입할 때에는 공장의 검사 완료 표시를 확인하고 운반 중에 발생한 균열, 파손, 변형 등의 검사를 시행한다.
검사방법 및 판정기준은 3.6.4에 따른다.
판정결과에 적합하지 않은 제품은 반입하지 않도록 한다.
3.1.2 프리캐스트 콘크리트 제품의 현장 보관
(1) 프리캐스트 콘크리트 제품을 현장에 임시로 야적할 때에는 제품의 형상이나 중심을 고려하여 거치대 등을 설치하며, 유해한 균열, 파손, 변형, 오염 등이 발생하지 않도록 하고 안전대책을 강구한다.
3.2 프리캐스트 콘크리트 제품의 조립
3.2.1 일반 사항
(1) 프리캐스트 콘크리트 제품의 조립은 시공계획서에 근거하여 실시한다.
(2) 프리캐스트 콘크리트 제품은 설계 도서에 표시된 위치에 조립 정밀도가 확보되도록 조립한다.
3.2.2 가설 계획
(1) 가설 계획은 프리캐스트 콘크리트 제품의 조립이 안전하게 이루어지게 하고 구조체의 품질을 확보할 수 있도록 한다.
(2) 프리캐스트 콘크리트 제품의 조립에 앞서 조립 기계의 주행로 등 지반 상태를 확인하고 필요한 안전 대책을 강구한다.
3.2.3 조립 기계 및 조립 작업자
(1) 제품 조립에 사용하는 기계 및 도구는 각각 사용 목적에 따라 충분한 성능이 있는 것으로 한다.
(2) 기계의 운전 및 조립 작업자는 관련 법령에 의해 적합한 자격을 갖추고 있는 자로 한다.
3.2.4 조립 작업
(1) 프리캐스트 콘크리트 제품의 조립 작업은 시공계획서에 따라 수행한다.
(2) 시공자는 프리캐스트 콘크리트 제품의 조립 작업에 앞서 아래의 사항에 대해 확인하고 준비한다.
① 하부층 접합부의 구조 안전성을 확인한다.
② 프리캐스트 콘크리트 제품의 위치 결정용 먹매김 작업, 레벨 작업을 수행한다.
③ 프리캐스트 콘크리트 제품은 조립 전에 청소하고 양중용 철물, 접합철물 및 철근 등을 점검하여 조립 및 조립 후 프리캐스트 콘크리트 제품의 접합에 지장이 없도록 한다.
④ 프리캐스트 콘크리트 제품 조립은 작업 지휘자를 정하고 그 지시에 따라 실시한다.
(3) 프리캐스트 콘크리트 제품의 조립은 구조체의 조립 정밀도 및 작업시의 안전을 확보할 수 있도록 아래의 사항에 유의하여 실시한다.
①
프리캐스트 콘크리트 제품은 조립용 먹매김 및 기준레벨에 맞추어서 전도 및 어긋남 등이 발생하지 않도록 한다.
②
프리캐스트 콘크리트 제품의 위치를 조정하고 조립용 경사 서포트 및 동바리, 고정용 철물 등으로 지지하여 임시 고정하도록 한다.
③
보 및 슬래브 등의 수평부재 조립시, 동바리, 고정용 철물, 용접 등을 통해 안전성이 확보되도록 조치한 후 조립한다.
특히 동바리가 없는 상태에서 기둥이나 인접 보 부재 등에 제품을 임시 고정하는 경우에는, 시공 중의 부재 추락이나 붕괴가 일어나지 않도록 안전 대책을 강구한 후 조립하도록 한다.
(4) 강풍이 불 경우 조립 작업을 중지한다.
(5) 조립 시, 프리캐스트 콘크리트 제품에 균열 및 파손이 발생한 경우의 조치는 담당원의 지시에 따른다.
(6) 프리캐스트 콘크리트 제품 조립 후 조립 정밀도를 검사한다.
검사방법 및 판정 기준은 3.6.5에 따른다.
이 때 평면이나 입면상으로 조립 오차가 누적되지 않도록 하며, 조립 오차는 제품의 제작오차와 관계없이 건물기준선으로부터의 측정치를 기준으로 한다.
3.3 프리캐스트 콘크리트 제품의 접합
3.3.1 일반 사항
(1) 프리캐스트 콘크리트 제품의 접합 종류 및 방법은 부위별 설계도서에 따른다.
(2) 프리캐스트 콘크리트 제품의 접합은 시공계획서 및 품질관리계획서에 따라 실시한다.
3.3.2 철근 및 강재의 접합
3.3.2.1 기계적 이음
(1) 기계적 이음은 시공된 접합부가 충분한 접합성능을 보유하고 있는 것이 확인된 공법을 적용한다.
(2) 기계적 이음의 시공은 각 이음공법의 제조사별 시공상세 및 시공계획서에 따른다.
다만, 아래의 사항에 유의하여 실시한다.
① 슬리브 이음은 철근 삽입 길이 부족, 그라우트 주입 부족이 없도록 하며 소정의 그라우트 배합이 유지되도록 주의한다.
② 나사식 이음은 철근 삽입 길이 부족, 체결 부족이 없도록 하고 철근과 커플러 틈에 그라우트를 주입할 경우에는 그라우트의 주입 부족이 없도록 한다.
3.3.2.2 용접 이음
(1) 강재의 용접 및 강재와 철근의 플레어 용접, 철근과 철근의 플레어 용접은 용접 방법, 작업 자세, 모재 형상, 판두께 등에 따른 충분한 경험과 자격을 가진 자가 실시한다.
(2) 용접은 아래의 사항에 유의하여 실시한다.
① 용접부 및 용접 재료가 충분히 건조할 것.
② 비 또는 바람에 의한 영향을 받지 않는 작업환경일 것.
③ 저온에 의한 영향을 받지 않는 작업환경일 것.
3.3.2.3 가스압접 이음
(1) 가스 압접 이음은 가스압접 기술을 지닌 자가 실시하며, 이의 시공은 콘크리트공사 표준시방서 KCS 14 20 11에 의한다.
3.3.2.4 고장력볼트 접합
(1) 고장력볼트 접합 시공은 강구조공사 표준시방서 KCS 14 31 25에 의한다.
3.3.2.5 기타 접합
(1) 기타 접합방법은 요구되는 성능의 확보 여부에 대한 자료를 제출하여 담당원의 승인을 받는다.
3.3.2.6 철근 및 강재의 접합 시험 및 검사
(1) 철근 및 강재의 접합 시험 및 검사는 3.6.6에 따른다.
3.3.3 접합용 충전 콘크리트의 시공
3.3.3.1 접합부 콘크리트
(1) 접합부 콘크리트의 시공은 3.4에 의해 실시한다.
3.3.3.2 충전 콘크리트
(1) 벽체의 수직접합부 및 슬래브와 슬래브 사이 등과 같이 좁고 긴 접합부에 사용되는 충전 콘크리트에 레디믹스트 콘크리트를 이용하는 경우는, 2장에서 정하는 콘크리트의 필요한 품질을 만족하도록 KS F 4009에 준하여 생산자와 협의하고 필요사항을 지정하여 발주한다.
현장 비빔 콘크리트로 하는 경우의 콘크리트 제조는 2.2.6에 따른다.
(2) 충전 콘크리트의 타설 부분에 이용하는 거푸집은 콘크리트의 타설 시에 변형이 없고, 거푸집의 이음매에서 시멘트 페이스트 또는 모르타르가 누출되지 않는 구조로 한다.
(3) 타설하기에 앞서, 타설할 곳을 청소하여 이물질을 제거하고, 거푸집널 및 프리캐스트 콘크리트 제품의 접합부에 물을 뿌려 습윤하게 한다.
(4) 타설은 타설할 곳의 구석구석까지 콘크리트가 충전되어 밀실한 콘크리트를 얻을 수 있도록 한다.
(5) 동해를 입을 우려가 있는 경우에는 적절한 보온양생을 하여야 하며 그 방법은 KCS 14 20 40에 따른다.
(6) 거푸집은 콘크리트가 소요 강도에 도달한 것을 확인한 후 제거한다.
(7) 충전 콘크리트의 시험 및 검사는 3.6.6에 따른다.
3.3.4 접합용 모르타르의 시공
3.3.4.1 깔 모르타르
(1) 깔 모르타르의 배합은 설계도서 및 제조사 상세에 따른다.
특별히 정해진 것이 없는 경우에는 아래의 사항에 따라 정하고 담당원의 승인을 받는다.
① 기성배합 제품을 사용하는 경우는, 소요 강도 이상이 발현될 수 있는 제품으로 한다.
② 현장계량 모르타르인 경우, 소요 강도 및 필요한 시공 연도를 얻을 수 있는 배합으로 정한다.
(2) 깔 모르타르 시공에 앞서 접합면을 청소하고 적정 습윤상태를 유지한다.
(3) 깔 모르타르를 기성제품으로 하는 경우는 각 제품에 규정된 재료와 반죽 혼합 방법에 의해 비빔을 실시하고, 정해진 방법으로 시공연도 시험을 실시한다.
(4) 깔 모르타르는 프리캐스트 콘크리트 제품의 접합부에 충분히 골고루 퍼질 수 있도록 시공한다.
(5) 깔 모르타르의 시험 및 검사는 3.6.6에 따른다.
3.3.4.2 충전 모르타르
(1) 충전 모르타르의 배합은 소요 성능 및 시공 연도를 얻을 수 있도록 정한다.
(2) 충전 모르타르의 시공은 철근과 강재의 접합이 완료된 것을 확인한 후 실시한다.
(3) 충전 모르타르의 시공에 앞서 충전부를 청소하고 습윤하게 해둔다.
(4) 충전 모르타르는 미충전부분이 생기지 않도록 시공한다.
3.3.5 그라우트 시공
3.3.5.1 줄눈부 등의 그라우트
(1) 줄눈 그라우트의 재료는 소요 강도 및 소요 시공 연도를 얻을 수 있는 것을 선정하고, 담당원의 승인을 얻는다.
(2) 줄눈 등 그라우트의 충전은 선정한 재료가 시공 개소에 확실하게 충전될 수 있는 계획을 세워 실시한다.
(3) 줄눈 그라우트의 시공에 앞서 충전개소를 청소하여 이물질을 제거하고 습윤하게 함과 동시에 충전시 덩어리가 생기지 않도록 한다.
(4) 줄눈 충전 부위 구석구석까지 골고루 채워져 미충전 부분이 생기지 않도록 시공한다.
(5) 줄눈부 등의 그라우트 시험 및 검사는 3.6.6에 따른다.
3.3.5.2 철근 이음용 그라우트
(1) 철근 이음용 그라우트는 사용하는 철근 이음공법에 따라 정해진 재료를 사용하며, 설계도서 및 해당 이음 공법의 제조사 상세에 따른다.
(2) 철근 이음용 그라우트의 시험 및 검사는 3.6.6에 의해 실시한다.
3.4 현장타설 콘크리트 부분의 시공
3.4.1 일반 사항
(1) 현장타설 콘크리트 부분의 시공에 적용한다.
단, 좁고 긴 수직접합부 등에 사용되는 충전 콘크리트의 시공은 3.3장에 따른다.
(2) 현장타설 콘크리트 부분의 시공은 시공계획서에 따라 실시한다.
(3) 이외의 현장타설 콘크리트의 시공은 KCS 14 20 10에 따른다.
3.4.2 철근·용접철망 및 강재의 가공·조립
(1) 철근 및 용접철망의 가공·조립은 설계도에 따라 정밀하게 실시하고, 콘크리트가 타설이 완료될 때까지 움직이지 않도록 한다.
(2) 철근의 이음 방법과 위치, 철근의 정착 방법 및 길이는 설계도서에 따른다.
(3) 강재의 가공 및 조립은 설계도서에 따라 정확하게 실시한다.
3.4.3 접합용 철물 및 접합용 철근의 설치
(1) 프리캐스트 콘크리트 제품과의 접합 부분에 설치하는 접합용 철물 및 접합용 철근은 설계도에 따라 올바르게 배치하고 콘크리트의 타설 등으로 이동하지 않도록 거푸집에 견고하게 부착한다.
콘크리트의 타설에 앞서 접합용 철물 및 접합용 철근의 설치 위치, 수량, 종류 등을 확인한다.
(2) 접합용 철물 및 접합용 철근의 설치 위치와 상단까지의 높이 허용오차는 설계도서에 따른다.
(3) 접합용 철물 및 접합용 철근은 시멘트 페이스트, 모르타르, 콘크리트 등이 부착되지 않도록 양생한다.
3.4.4 거푸집의 조립
(1) 거푸집은 프리캐스트 콘크리트 제품의 제조 정밀도 및 조립 정밀도를 고려하여 시공한다.
(2) 프리캐스트 콘크리트 제품을 지지하는 거푸집, 동바리는 견고하게 조립한다.
(3) 거푸집은 프리캐스트 콘크리트 제품면과의 사이에 틈이나 어긋남이 발생하지 않도록 조립한다.
3.4.5 콘크리트 타설 전 검사
(1) 콘크리트 타설 전에 거푸집의 조립 상태, 배근 상태, 선매립 부품의 설치 상태 등에 대해 검사를 실시한다.
3.4.6 콘크리트의 타설 및 다짐
(1) 콘크리트는 KS F 4009의 규격에 적합한 것을 사용한다.
(2) 콘크리트를 타설하기 전에, 타설부위를 청소하여 이물질을 제거하고, 물을 뿌려 거푸집널이나 콘크리트면을 습윤상태로 하며, 물뿌림
후의 잉여수는 고압공기 등을 통해 제거한다.
(3) 접합부에 사용하는 현장타설 콘크리트는 한 번에 타설할 수 있도록 계획한다.
(4) 타설 부위는 타설량, 타설 장소의 형상, 배근 상태 등을 고려하여 타설 부위의 구석구석까지 콘크리트가 확실하게 충전되는 방법으로 수행한다.
(5) 콘크리트는 다짐 불량이 발생하지 않도록 봉형 진동기나 거푸집 진동기 등을 이용하여 밀실하게 다진다.
3.4.7 현장타설 콘크리트 및 접합부 콘크리트의 시험 및 검사
(1) 현장타설 콘크리트 및 접합부 콘크리트의 시험 및 검사는 3.6.7에 따른다.
3.5 접합부의 방수
3.5.1 일반 사항
(1) 접합부 중에서 비활동성 접합부 (Non-Working Joints)에 대한 방수 재료 및 방수 시공에 적용한다.
이외의 접합부에 대한 방수 및 접합부가 아닌 부분의 방수는 KCS 41 40 00에 따른다.
(2) 방수 공법의 종류 및 공사 범위는 설계도서에 따른다.
(3) 방수 공사는 시공계획서에 따라 실시한다.
3.5.2 방수재료의 종류 및 특성
(1) 방수 실링재의 품질은 KS F 4910에 적합한 것으로 한다.
(2) 고무지수재, 테이프형 실링재, 도막방수재 및 보강포의 품질은 각각 KCS 41 40 00의 품질기준에 적합한 것으로 한다.
3.5.3 접합부 방수 시공
(1) 방수 시공 전 방수바탕을 점검하고, 방수부분과 그 주변에 균열, 탈락 등이 있는 경우는 방수에 지장이 없도록 보수한다.
(2) 방수바탕에 붙은 먼지 등 방수성능을 해치는 것은 전동 사포, 와이어브러쉬 등으로 제거하고 바탕을 잘 건조시킨다.
(3) 프라이머는 방수재의 종류에 적합한 것을 사용한다.
(4) 건축용 실링재를 충전하는 경우 백업재를 소정의 깊이까지 설치하고 방수재료 및 바탕에 적합한 프라이머를 도포한다.
그리고 접합부에 건축용 실링재를 틈이나 잔재, 기포가 생기지 않도록 구석구석까지 충전한다.
(5) 고무지수재 또는 테이프형 실링재는 소정의 위치로부터 벗어나지 않게 평평하게 붙인다.
(6) 접합부 상부에 도막방수재를 시공하는 경우 미충전 기포가 없도록 흘려서 채우고 보강포를 주름, 부풀음이 없도록 팽팽하게 부착한다.
그 위에 보강포의 단부가 벗겨지지 않도록 도막방수재 등으로 누른다.
(7) 방수공사는 각 부위의 특성에 적합한 재료, 시공 및 관리방안을 정하여 수행하여야 한다.
3.5.4 접합부 방수의 시험 및 검사
(1) 접합부에 사용되는 방수 재료의 검사와 방수 시공 시 시험 및 검사는 3.6.8에 따른다.
3.6. 품질관리 및 검사
3.6.1 일반 사항
(1) 프리캐스트 콘크리트 제품의 현장 반입, 조립, 접합공사와 건축공사 현장에서 철근콘크리트 및 프리캐스트 콘크리트 제품 접합부의 처리 등 각 공정에서의 품질관리 및 검사에 적용한다.
3.6.2 품질관리
(1) 시공자는 공사에 앞서 설계 도서에 표시된 구조체의 품질이 확보되도록 품질관리계획을 정하고 담당원의 승인을 받는다.
(2) 품질관리는 품질관리책임자를 정하여 실시한다.
품질관리책임자는 건축구조기술사, 건축시공기술사, 건축품질시험기술사 또는 동등 이상의 기술, 경험을 가진 것으로 인정되어 담당원의 승인을 받은 자로 한다.
(3) 품질관리를 위해 실시되는 시험 및 검사는 필요에 따라 담당원의 입회를 받는다.
시험 및 검사의 기록은 필요에 따라 담당원에게 제출한다.
3.6.3 시험 및 검사
(1) 시험 및 검사의 항목, 방법, 시기·횟수 및 판정 기준은 이 장의 규정에 따른다.
(2) 시험 및 검사에 이용하는 시료·공시체의 채취 장소 또는 시험 및 검사 대상 개소 등은 그 부분의 품질이 대표되도록 선택하여 담당원의 승인을 받는다.
(3) 시험 및 검사 결과가 규정에 부합하지 않는 경우의 조치는 담당원의 지시에 의한다.
3.6.4 프리캐스트 콘크리트 제품의 현장 반입 시 검사
(1) 프리캐스트 콘크리트 제품의 현장 반입 시 검사는 표 3.6-1에 따른다.
<표>
3.6.5 프리캐스트 콘크리트 제품의 조립 정밀도 검사
(1) 프리캐스트 콘크리트 제품의 조립 정밀도 검사는 표 3.6-2에 따른다.
<표>
표 3.6-3 벽판 부재의 일반적인 조립 허용오차
<표>
표 3.6-4 바닥판 부재의 일반적인 조립 허용오차
<표>
표 3.6-5 보 부재의 일반적인 조립 허용오차
<표>
표 3.6-6 기둥 부재의 일반적인 조립 허용오차
<표>
3.6.6 프리캐스트 콘크리트 제품의 접합 시험 및 검사
(1) 기계적 이음의 시험 및 검사는 KCS 14 20 11 (3.1.3.3)에 따른다.
단, 이 규정에 의해 검사 및 시험이 곤란한 특수한 형태의 기계적 이음의 경우에는 제조사의 검사 방법 및 상세에 따를 수 있으며, 이 경우 담당원의 승인을 받도록 한다.
(2) 용접접합의 시험 및 검사는 표 3.6-7에 따른다.
(3) 가스압접 이음의 시험 및 검사는 KCS 14 20 11 (3.1.3.2)에 따른다.
(4) 고장력볼트 접합의 시험 및 검사는 강구조공사 표준시방서 KCS 14 31 25에 의한다.
(5) 제품 접합 시에 사용하는 충전 콘크리트의 시험 및 검사는 표 3.6-8에 의한다.
(6) 깔 모르타르의 시험 및 검사는 표 3.6-9에 따른다.
(7) 충전 모르타르의 시험 및 검사는 표 3.6-10에 따른다.
(8) 줄눈 부위 등 그라우트의 시험 및 검사는 표 3.6-11에 따른다.
(9) 철근 이음용 그라우트의 시험 및 검사는 표 3.6-12에 의한다.
<표>
<표>
<표>
<표>
<표>
<표>
3.6.7 현장타설 콘크리트 및 접합부 콘크리트의 시험 및 검사
(1) 현장타설 콘크리트 및 접합부 콘크리트의 시험 및 검사는 KCS 14 20 10의 규정에 따른다.
3.6.8 접합부 방수의 시험 및 검사
(1) 접합부의 방수에 사용한 재료의 반입검사는 표 3.6-13에 의한다.
(2) 접합부의 방수시공 시 시험 및 검사는 표 3.6-14에 의한다.
<표>
<표>
<표>
<표>
<표>
<표>
<표>
<표>
<표>
<표>
<표>
<표>
<표>

File: data/ext_txt/KCS4143022108.txt
<표>
<표>
<표>
건설기준 제・개정 연혁
∙ 이  기준은 건설기준 코드체계 전환에 따라  기존  건설기준(설계기준, 표준시방서) 간  중복․상충을  비교 검토하여 코드로 통합 정비하였다.
∙
이 기준은 기존의 건축물의 조적공사, 석공사, 목공사, 방수공사 미장공사 등에 해당되는 부분을 통합 정비하여 기준으로 제정한 것으로 제․개정 연혁은 다음과 같다.
<표>
<표>
<그림>
<그림>
<표>
1. 일반사항
1.1 적용범위
(1) 이 기준은 건축구조물 내화피복공사의 재료, 부속자재 및 설치에 관하여 적용한다.
(2) 건축 구조물의 화재 시 주요 구조부를 고열로부터 보호하기 위한 내화뿜칠 피복공법, 내화보드 붙임 피복공법과 내화도료 도장공법 등 일반적인 강구조 내화피복공사에 대하여 적용한다.
(3) 다만, 이 기준에서 정하는 이외의 재료 및 공법을 사용하는 내화피복공사에 대해서는 담당원의 승인을 받아 해당 제조자 및 수급인의 시방에 따라 시공한다.
(4) 내화피복공사 시방에 의한 공사는 설계도서 및 공사시방서에 나타난 다음의 사항에 의하여 시공한다.
① 내화피복공법 및 재료의 종류
② 내화피복 부위의 위치 및 내화성능(두께)
④ 내화피복 보강위치 및 그 상세
⑤ 다른 피복공법과의 접합의 경우 그 상세
1.2 참고 기준
1.2.1 관련 법규
내화구조의 인정 및 관리기준
건축물의 구조기준 등에 관한 규칙
1.2.2 관련 기준
KS F 2903 구조부재에 적용하는 뿜칠재의 분진량 측정시험방법
KS M 0024 적외선 분광 분석 방법 통칙
KS M 0130 열 분석 통칙
KS D 7016 직조철망
KS F 2257-1 건축구조부재의 내화시험방법-일반요구사항
KS F 2257-4 건축부재의 내화시험방법 ― 내력 수직 구획부재의 성능조건
KS F 2257-5 건축부재의 내화시험방법 - 수평내력 구획부재의 성능조건
KS F 2257-6 건축구조부재의 내화시험방법-보의 성능조건
KS F 2257-7 건축구조부재의 내화시험방법-기둥의 성능조건
KS F 2257-8 건축부재의 내화시험방법 ― 비내력 수직 구획부재의 성능조건
KS F 2257-9 건축구조부재의 내화시험방법 ─ 비내력 천장의 성능조건
KS F 2271 건축물의 내장재료 및 공법의 난연성 시험 방법
KS F 2901 구조부재에 적용하는 내화뿜칠재의 두께 및 밀도시험방법
KS F 2902 구조부재에 적용하는 내화뿜칠재의 부착강도 시험방법
KS F 2903 구조부재에 적용하는 내화뿜칠재의 분진량 측정시험방법
KS F 2904 구조부재의 처짐에 따른 내화뿜칠재의 영향 시험 방법
KS F 2905 구조부재에 가해진 충격에 따른 내화뿜칠재의 영향 시험 방법
KS F 2906 내화 뿜칠재의 내구성 촉진시험방법
KS F 3504 석고보드 제품
KS F 4552 메탈 라스
KS F ISO5660-1연소성능시험 ─ 열방출률, 연기발생률, 질량감소율-제1부: 열방출률(콘칼로리미터법) 및 연기발생률(동적 측정)
KS F ISO5660-2연소성능시험 – 열 방출, 연기 발생, 질량감소율- 2부: 연기 발생률(동적 측정)
KS L 5114 섬유강화 시멘트판
KS L 9102 인조 광물섬유 단열재
  061000: 강구조공사
  066000: 강재 절판 지붕공사
  067000: 바닥 슬래브공사
  068000: 냉간성형 형강공사
FILK FS 019 건축내화구조 시험방법
FILK 인증등록부
ASTM E 72 Standard Test Method For Conducting Strength Tests of Panels for Building Tests of Panels foels for Building Construction. 
ASTM E 84 Standard Test Method for Surface Burning Characteristics of Building Materials.
ASTM E 119 Standard Test Method For Fire Tests of Building Construction and Materials.
ASTM E 605 Standard Test Methods For Thickness and Density of Sprayed Fire-Resistive Material Applied to Structural Members.
ASTM E 736 Standard Test Method for Cohesion/Adhesion of Sprayed Fire-Resistive Materials Applied to Structural Members
ASTM E 761 Standard Test Method for Compressive Strength of Sprayed Fire-Resistive Material Applied to Structural Members
ASTM E937/E937M Standard Test Method for Corrosion of Steel by Sprayed Fire-Resistive Material (SFRM) Applied to Structural Members
ICC-ES AC23Acceptance Criteria for Sprayed Fire-resistant Materials (SFRMs), Intumescent Fire-resistant Coatings and Mastic Fire-resistant Coatings Used to Protect Structural Steel Members
FM APP GUIDEApproval Guide
GA-600 Fire Resistance Design Manual
UL 263UL Standard for Safety Fire Tests of Building Construction and Materials
UL Fire Resistance Fire Resistance Directory
1.3 용어의 정의
내화도료 : 내화구조로서 인정된 구성재료의 표면에 도포된 표층재료
내화도료 피복공법 : 발포성 내화도료를 강구조 부재에 붓 또는 뿜칠로 일정 두께를 도장하여 화재 시 도료가 발포되어 고열이 철골부재에 전달하지 못하게 하는 시공방법을 말한다.
내화보드 피복공법 : 공장 생산된 내화보드를 현장에서 적합한 크기로 절단하여 강구조 부재에 클립 또는 스크루 못 등으로 고정하여 화재 시 고열이 철골에 전달하지 못하게 하는 시공방법을 말한다.
내화뿜칠 피복공법 : 공장 생산된 무기질 내화재료를 현장에서 물과 혼합한 후 뿜칠기계를 사용하여 철골 기둥 및 보 등에 일정두께로 뿜칠하여 화재 시 고열이 철골에 전달되지 못하게 하는 시공방법을 말한다.
봉공 (Sealing): 금속재 또는 기타 바탕재 표면의 공극을 메우는 작업 
봉공재 (Sealer): 금속재 또는 기타 바탕재 표면의 공극을 메우는 재료
상도용 도료 : 내화도료의 보호와 의장성의 향상을 목적으로 최종공정에 사용하는 도료
중도용 도료 : 내화도료를 보호하고 내화도료와 상도용재료의 부착성을 향상시키는 것을 목적으로 사용하는 도료
하도용 도료 : 철강의 방청을 목적으로 한 부식 방지페인트
1.4 제출물
수급인은 아래 사항을 공사착수 전에 담당원에게 제출하여야 한다.
(1) 일반 요건
① 공사계약문서 및 공사시방서 제1장 일반사항에서 정한 바에 따라 다음 사항을 제출하여 발주자 대리인의 승인을 받는다.
② 계약도서에서 별도의 명기가 없는 경우, 각각 4부(개)를 제출하고, 발주자, 설계자, 발주자 대리인 및 시공자가 1부(개)씩 보관한다.
그 이외에 인허가가 필요한 사항은 별도로 필요한 수량을 추가 제출한다.
③ 관련 제출물의 제출 시기는 작업개시 최소 30일 이전에 제출하는 것을 원칙으로 한다.
만약 제출물의 승인 받지 못한 경우에는 다음 제출물의 승인 시점까지의 기간은 추가로 15일을 자동으로 연장한다.
단, 별도의 협약을 통해 이 기간들을 조정 가능하다.
(2) 자재 및 제품 자료
내화피복 뿜칠재 및 부자재에 대하여 아래 자료를 제출한다.
① 뿜칠재 물성: 밀도, 부착강도, 열전도율, 불연성, 배합비율, 배합시간
② 접착제 물성
③ 부착철물, 고정철물, 모서리 보강재 및 기타 부속자재
④ 내화구조 지정기준 및 각 지정기준에 적합한 재료임을 입증하는 자료
(3) 공정계획표
선행 공정의 완료 시점 및 후행 공정의 착수 시점 그리고 같은 장소에서 동시에 진행되는 간섭 공종의 작업 시기 등을 사전에 확인 및 협의하여 공정계획표를 작성 제출한다.
① 계약도서에서 별도의 명기가 없는 경우, 공사도급자의 공정계획표에 적합한 작업계획 및 공정계획표를 최소한 해당 공사의 최초 작업회의 15일 이전에 제출한다.
② 방화구획공사 착수 전에 선행공정, 병행공정, 후속공정 등을 감안하여 이에 부합되는 세부공정계획서, 시공 상태 검측계획서, 품질관리 계획서(시공 순서 및 방법, 기상조건, 보양계획) 등을 작성한다.
③ 발주자대리인의 승인을 얻어야 하며 제품의 현장 반입은 현장의 공정계획과 가변요소를 고려하여 발주자대리인과 협의한 결과에 따라 실시한다.
(4) 시험성적서 및 검사보고서 
① 계약문서나 관련 법률에서 요구한 경우, 제품 및 재료의 성능을 증명하는 제반 시험성적서 또는 검사 보고서를 해당 공종 개시일로부터 최소 15일 이전에 제출하여 승인을 받는다.
② 재료 및 제품의 품질 인증 시에 수행한 시험성적서로 대체하는 경우, 최근 3년 이내에 공인받은 시험성적서 또는 검사보고서로 대신할 수 있다.
③ 강구조 부재의 내화성능 향상을 위해, 내화재료로 피복한 내화구조 및 내화성능평가는 건축구조기준(2016)의 0718.2 내화구조, 성능평가는 동 기준의 0718.3 내화성능평가를 따른다.
(5) 제조업체 작업지시서
① 계약문서에서 요구한 경우, 제품 또는 시공도 승인 단계에서 해당 제조업체 또는 설치업체의 작업지시서를 제출한다.
②
제조업체 및 설치업체의 작업지시서는 해당 시방서절의 요건에 적합하고, 시방서절 요건에 포함되지 않은 추가 사항 및 보완 사항을 포함한다.
(6) 품질보증서
① 계약문서에서 요구한 경우, 제품 승인 단계에서 제조업체 및 설치업체의 품질보증서 견본을 제출하고, 공사 완료 후 30일 이내에 원본 3부를 제출한다.
② 공인 시험기관에서 실시하고 시험기관의 관인이 날인된 시험 보고서를 제출한다.
③ 시험보고서에는 단열 성능, 내화 성능, 투수성, 흡수성, 비중, 열에 의한 신축 팽창률 등에 관한 성능을 포함한다.
(7) 준공제출물
① 유지관리에 필요한 유지관리 지침서를 제출한다.
②
유지관리 지침서에는 설치업체가 추천하는 청소방법, 청소재료(제품명, 제조업체 및 공급업체의 주소, 연락처 등), 오염물질 제거 방법을 포함하고, 외관에 해로운 용액의 목록을 포함한다
(8) 기타사항 
상기 제출물 이외의 필요사항은 KCS 41 10 00 (1.4)에 따른다.
1.5 품질보증
(1) 일반 요건
① 제품 및 시공의 품질은 계약도서에 요구한 품질보증 기간에 따른다.
②
계약도서에 별도의 명기가 없는 경우, 관련 법규에 따른다.
(2) 단일 제조원 또는 공급원
① 이 기준 각 절에서 명기한 재료 및 제품은 종류 별로 균일한 품질 및 성능을 충족하고 공사에 지연이 없이 충분한 수량을 공급할 수 있는 단일 제조원에서 자재를 공급한다.
② 이 기준 각 절에서 명기한 성능에 적합한 제품을 공급할 수 있는 제조업체 또는 공급업체를 선정한다.
(3) 제조업체 및 설치업체의 자격
① 제조업체는 해당 제품을 생산하는 제조업체로서, 최소 3년 이상의 실적이 있는 제조업체가 납품한다.
② 설치 업체는 이 기준 각 절에서 명기한 내화피복 공사를 전문적으로 설치하는 전문업체로서 최소 2년 이상의 공사 실적이 있는 업체가 설치한다.
(4) 견본시공
① 제출물 승인 단계에서 선정된 견본의 색상, 문양, 질감 및 배열 등의 미적 효과를 확인하고, 재료의 품질, 가공 조립 및 설치 등에 관한 작업숙련도의 기준을 결정할 필요가 있는 경우에 발주자대리인이 지정한 장소와 수량을 설치한다.
② 견본 시공을 위하여 부분적 또는 임시적으로 허용된 조치는 공사계약문서의 요구사항에 관한 변경을 허가하는 것이 아니며, 설계변경의 요인에 포함하지도 않는다.
(5) 기타사항 
상기 품질보증 이외의 필요사항은 KCS 41 10 00 (1.5)에 따른다.
1.6 환경유의사항
KCS 41 43 01 (1.6)에 따른다.
2. 자재
2.1 피복재료
내화뿜칠피복재료, 내화도료 및 내화보드는 한국산업표준 또는 공인시험기관에서 인정한 공법에  서 사용한 재료와 동일한 것이어야 하며, 또한 내화뿜칠피복재료는 한국산업표준 또는 공인시험 기관에서 인정한 공법에서 사용한 재료와 동일한 것으로 제작한 시험편을 KS F 2903에 따라 시험하여 24시간까지의 누적 분진량이 0.27g 이하인 것을 사용하여야 한다.
2.2 보조 설치재료
보조 설치재료로 사용되는 크립 및 철재 바, 스크루 못, 두께유지 부재 등은 한국산업표준 또는 공인시험기관에서 인정한 공법에서 사용한 재료와 동일한 것이어야 한다.
2.3 재료의 검사
현장에 반입하는 재료는 한국산업표준 또는 공인시험기관에서 인정한 구조공법에서 사용된 재료의 규격 및 품질과 일치하는지 여부에 대하여 담당원의 검사를 받아야 한다.
내화뿜칠재료 및 도료의 일치 여부는 KS M 0024에 의한 적외선분광분석 및 KS M 0130에 의한 열분석 시험을 통해 그 결과가 성능인정기관에서 보관하고 있는 표본과의 일치 여부로 판정한다.
2.4 재료의 운반, 저장 및 취급
(1) 내화피복재료는 가급적 실내의 건조한 곳에서 보관해야 하며, 현장 야적 시 바닥의 통풍을 고려하여 목재 깔판 등을 사용하여 습기 또는 물에 젖지 않도록 하여야 한다.
(2) 우천 시 비와 습기에 젖지 않도록 필요한 조치로 하여야 한다.
(3) 뿜칠재료는 운반 및 저장 시 포장이 터지거나 찢어지지 않도록 하여야 하며, 적재 시 20포 이상 쌓지 않아야 한다.
(4) 피복재료는 규정된 방법에 따라 보관되어야 하고, 뿜칠재료는 제조일로부터 3개월 이내, 내화보드는 제조일로부터 6개월 이내, 내화도료는 제조일로부터 12개월 이내에 사용하여야 한다.
(5) 내화보드는 운반 및 시공 시 옆으로 세워서 운반하여야 하며, 운반이나 적재 시 내화보드의 모서리 및 끝 부분이 파손되지 않도록 취급하여야 한다.
(6) 내화도료는 도료 전용 창고에 보관하는 것을 원칙으로 하되 환기가 잘 되고 직사광선, 화기 및 기타 위험을 피할 수 있도록 구획된 장소에 저장하여야 하며, 저장실의 온도는 5 ℃ 이상, 35 ℃ 이하가 되도록 유지하여야 한다.
도료창고에는 창고 내부와 그 주변에 화기사용금지 등 화재안전 표시를 하여야 한다.
(7) 도료 불출 시에는 필요한 양만 불출하여 사용하여야 하고 반드시 도료의 로트 및 종류별로 선입선출 되어야 한다.
2.5 재료의 가공
재료의 가공은 청소가 잘된 평탄한 면 위에서 행하되 적절한 공구를 사용하여 정확한 치수로 가공하여 재료의 손상이 없어야 한다.
3. 시공
3.1 시공일반
3.1.1 시공계획
(1) 내화피복공사에 있어 피복재료의 종류, 시공법, 시공도, 공정계획 등에 대하여 공사감독자의 승인을 받아야 한다.
(2) 시공은 성능이 인정된 공법과 동일한 것이어야 하고, 인정된 공법과 다른 경우에는 성능 확인 후 시공하여야 한다.
3.1.2 내화피복공사
(1) 시공시기는 천장덕트공사, 배관공사 등에 필요한 앵커, 행거 등 천장부착물을 위한 기초공사가 완료된 시점에서 시공하는 것을 원칙으로 한다.
다만, 현장 여건에 따라 작업시기를 조절할 수 있으나, 이때는 공사감독자 및 감리원의 허가를 받아야 한다.
(2) 뿜칠작업을 하기 전에 뿜칠할 곳의 표면에 먼지, 녹, 오일, 페인트 등의 이물질이 있는지 검사하여 이들을 제거한 후 시공하여야 한다.
(3) 철골의 부식방지를 위한 방청도료는 피복재와의 접착성에 대해 사전 확인된 제품을 사용하는 것을 원칙으로 하며, 검증되지 않은 도료 및 프라이머의 경우에는 내화피복재와의 접착성을 제조회사로부터 반드시 확인받아야 하며, 이를 공사감독자 및 감리원의 승인을 얻어야 한다.
(4) 뿜칠기계가 작동할 수 있도록 정격전압과 충분한 전기용량을 사전에 확보해야 한다.
(5) 용수는 깨끗하고, 유해물질이 섞이지 않은 공업용수 기준에 적합한 용수를 사용하여야 한다.
(6) 뿜칠표면 상태 및 두께 등을 작업원이 조정할 수 있도록 300LUX 이상의 조도를 확보하여야 한다.
(7) 시공 장소 및 피착면의 온도는 시공시간과 양생기간 중에 4 ℃ 이상을 유지하여야 하며, 4 ℃ 미만에서 시공하고자 할 경우에는 4 ℃ 이상의 온도가 유지되도록 필요한 난방 등의 보온조치를 하여야 하고, 시공 후 표준양생기간 동안 이 온도를 유지하여야 한다.
(8) 지하층 등 과다한 습기가 예상되는 곳에서는 충분한 환기가 이루어질 수 있도록 조치하여야 한다.
(9) 뿜칠공사 및 양생기간 중에는 진동 및 충격이 발생하지 않도록 하여야 한다.
(10) 뿜칠작업 시 발생할 수 있는 분진이나 낙진이 밖으로 떨어지지 않도록 방진망을 설치하여야 한다.
(11) 피착면 이외의 곳에 피복되지 않도록 작업시 주의하여야 한다.
(12) 뿜칠작업 시 낙진이 바닥에 접착되지 않도록 조치를 취하여야 한다.
(13) 시공에 필요한 발판설치 등을 안전하게 설치 후 시공하여야 한다.
(14) 시공 후 충격 등에 의해 내화피복이 훼손된 부위는 즉시 보수하여야 한다.
3.2 내화뿜칠피복공사
(1) 뿜칠재료와 물과의 혼합은 제조사의 시방에 따른다.
(2) 뿜칠은 노즐 끝과 시공면의 거리는 500mm를 유지하고, 시공면과의 각도는 90°를 원칙으로 하며, 70° 이하의 뿜칠시공은 금지하여야 한다.
(3) 뿜칠될 바탕면의 전면에 공극이 없는 균일한 면이 되도록 뿜칠하며, 1회의 뿜칠두께는 20 mm를 기준으로 하며, 2회 뿜칠이 필요한 경우에는 1회 뿜칠 후 제조사의 시방에 따라 재뿜칠하여야 한다.
(4) 양생은 뿜칠재료 제조사의 시방에 따른 양생기간을 유지하여야 한다.
3.3 내화보드 붙임 피복공사 
(1) 철골 부재와의 연결철물(크립, 철재바)의 설치는 500∼600mm마다 설치하여야 한다.
(2) 내화보드는 시공부위에 맞게 절단하여 나사못을 사용 연결철물에 고정하여야 한다.
(3) 나사못과 못의 간격은 제조사의 시방에 따른다.
(4) 내화보드 이음매 및 나사못 머리부위는 이음마감재 등을 사용하여 처리하여야 하고, 모서리 부위는 코너비드로 보강하여야 한다.
(5) 내화보드 이음은 폭 500mm×두께 15mm의 내화보드를 안쪽으로 덧대고, 나사못으로 고정하여 보강한다.
(6) 보와 기둥의 접합부는 그 접합형태에 따라 내화구조의 일체성을 유지하도록 시공하여야한다.
내화보드와 보드가 만나는 부위는 틈이 생기지 않도록 하고, 그 접합부는 내화실란트 등 내화성 재료로 틈을 메워야 한다.
3.4 내화뿜칠과 내화보드 접합부 시공
내화보드 피복과 뿜칠 피복 접합부의 경우 보드와 뿜칠면 사이의 틈은 공인시험기관에서 성능이 확인된 공법을 사용하여 밀실하게 시공하여야 한다.
3.5 내화도장공사
(1) 시공 시 온도는 5 ℃∼40 ℃에서 시공하여야 하며, 도료가 칠해지는 표면은 이슬점보다 3℃ 이상 높아야 한다.
(2) 강우, 강설을 피하여야 하며, 특히 중도시공 시 충분히 건조되기 전에는 수분이나 습기와의 접촉을 피하도록 하여야 한다.
(3) 시공 장소의 습도는 85% 이하, 풍속은 5m/sec 이하에서 시공하여야 한다.
(4) 도료는 일반도료 등 다른 재료와 혼합사용을 해서는 안 되며, 생산 공장에서 완제품으로 공급된 것만을 사용하여야 하며 도장 전에 도료상태가 균일하게 될 때까지 충분히 교반한 다음 사용하여야 한다.
(5) 하도용 도료가 완전히 건조된 후 중도용 도료를 에어리스 스프레이 등 도장방법으로 도장하여 건조 후 도막의 두께가 공인시험기관에서 인정한 두께 이상이 되도록 하여야 한다.
(6) 에어리스 스프레이 도장 시 피도체와의 거리는 약 300mm 정도로 유지하여 피도 면에 항상 직각이 되도록 하여 도장하여야 하며, 스프레이건의 이동속도는 500∼600mm/sec 정도로 하고 먼저 도장된 부분과 중첩되도록 도장하여야 한다.
(7) 상도용 도료를 도장하는 경우에는 중도용 도료가 충분히 건조된 이후에 도장하여야 하며 상도용 도료는 중도용 도료 제조사가 추천하는 도료를 도장하여야 한다.
(8) 작업 중에는 습도막두께 측정기구, 건조 후에는 검 교정된 건조도막두께 측정기를 사용하여 도장두께를 측정하여야 한다.
(9) 도료는 용제나 기타화학물질이 함유되므로 저장, 취급, 도장 및 건조를 위하여 적절한 건강과 안전에 관한 주의를 기울여야 하며 특히 눈 및 피부 보호를 위해 보호장구 등을 착용하여야 한다.
(10) 도장작업을 하기 전에 제품용기에 기재된 주의사항 및 MSDS를 확인한다.
(11) 시공담당자는 도료제조업체로부터 재료에 대한 정보제공을 받고 이러한 정보에 따라 작업 및 폐기물처리를 하여야 한다.
(12) 미세한 먼지 등에 대하여는 방진마스크의 착용, 유기계용제에 대하여는 안전을 확보할수 있는 성능이 입증된 마스크를 사용하여야 한다.
(13) 도장시에는 도료 및 스프레이 미스트를 피부 등에 접촉시키지 않도록 하여야 한다.
(14) 도료의 비산을 방지하기 위하여 방호네트 등을 실시하여야 하고, 특히 에폭시 수지계 도료에 대해서는 피부염증 등을 일으킬 위험이 있으므로 사용 시 충분한 방호조치를 하여야 한다.
3.6 시공검사
(1) 내화뿜칠 피복공사는 시공하는 뿜칠재료에 따른 한국산업표준 또는 공인시험기관에서 인정한 내화성능별 두께, 밀도, 부착강도, 분진량 등의 적정품질로 시공되었는지를 검사하여야 한다.
(2) 검사는 매층마다, 바닥면적 500m²마다, 뿜칠 등 작업조건이 바뀔 때마다 1회 이상 검사하여야 한다.
(３)
내화도료는 적용되는 부위 호나경에 따라 도장 시방이 상이하기 때문에 측정 로트는 200㎡로한다.
시공면적이 200㎡ 미만인 경우에는 8㎡에 따라 최저 1개소로 한다.
(４)
내화피복재 및 내화도막은 건축물을 사용하는 동안 내화성능이 유지되어야 하므로 계획적으로  유지관리 하여야 한다.
(５)
점검 : 내화피복재 및 내화성능을 장기적으로 유지하기 위하여 계획적인 점검을 실시하여야 하며 점검에 따라 이상이 발견되는 즉시 전문기술자에 의한 상세한 점검을 실시하여 그 결과에 따라 보수의 여부를 점검한다.
<표>
<표>
<표>
<표>
<표>
